Repository: pyiron-workshop/NFDI-Matwerk-workshop-2023

# DPG Workflows tutorial 2023

This repository contains the materials presented during the DPG workflows tutorial organised on 26 March 2023.

## Creating the environment

The conda environment which includes all the necessary packages is specified in the `environment.yml` file. The environment can be created using:

```
conda env create -f environment.yml  
```

Once the environment is created, it can be activated using `conda activate potentials`. Additionally the following commands need to be run to install other necessary packages.

```
git clone https://github.com/ICAMS/TensorPotential
cd TensorPotential
python setup.py install
cd ..

git clone https://github.com/ICAMS/python-ace

File: dgm_workshop/dax-ti-static.csv (part 3 of 3)
,id,eid,formula,R1,R2,R3,F1,F2,F3,P0,P1,YM,YM_err,YS,YS_err,UTS,UTS_err,DAR,DAR_err,HV,HV_err,moe,moe_class,ph1,ph2,ph3,condition,comments,composition
233,234,Ti-5Cu,Ti96.19Cu3.81,86,10.1016/j.matdes.2013.10.050,hayama2014,0,1,0,,,120,,592,8,648,45,3.8,2.6,239,21,0,rich,Ti-alpha,Ti2Cu,,ST-FC,ST at 900 deg C for 2 h then FC. Vickers hardness from Fig. 10. Elastic modulus (ultrasonic method) from Fig. 13. ,Ti96.19 Cu3.81
234,235,Ti-7Cu,Ti94.56Cu5.44,86,10.1016/j.matdes.2013.10.050,hayama2014,0,1,0,,,118,,863,57,895,68,0.1,0.1,333,12,0,rich,Ti-alpha,Ti2Cu,,As-cast,Copper mold rotating arm. Vickers hardness from Fig. 10. Elastic modulus (ultrasonic method) from Fig. 13. ,Ti94.56 Cu5.44
235,236,Ti-7Cu,Ti94.56Cu5.44,86,10.1016/j.matdes.2013.10.050,hayama2014,0,1,0,,,112,,522,46,660,52,3.5,0.8,224,16,0,rich,Ti-alpha,Ti2Cu,,ST-FC,ST at 900 deg C for 2 h then FC. Vickers hardness from Fig. 10. Elastic modulus (ultrasonic method) from Fig. 13. ,Ti94.56 Cu5.44
236,237,Ti-15Cu,Ti88.27Cu11.73,86,10.1016/j.matdes.2013.10.050,hayama2014,0,1,0,,,120,,666,97,666,97,0,0,382,29,0,rich,Ti-alpha,Ti2Cu,,As-cast,Copper mold rotating arm. Vickers hardness from Fig. 10. Elastic modulus (ultrasonic method) from Fig. 13. ,Ti88.27 Cu11.73
237,238,Ti-15Cu,Ti88.27Cu11.73,86,10.1016/j.matdes.2013.10.050,hayama2014,0,1,0,,,121,,541,57,676,39,2.9,0.4,224,9,0,rich,Ti-alpha,Ti2Cu,,ST-FC,ST at 900 deg C for 2 h then FC. Vickers hardness from Fig. 10. Elastic modulus (ultrasonic method) from Fig. 13. ,Ti88.27 Cu11.73
238,239,Ti-15Mo,Ti91.70Mo8.30,87,10.1016/j.msea.2009.12.050,min2010,1,1,0,1050,130,,,439,,714,,49,,,,15.36,meta,Ti-beta,Ti-omega,,ST-WQ,St at 900 deg C for 1 g then WQ. Oxygen content from Table 1. ,Ti91.7 Mo8.3
239,240,Ti-15Mo-1Fe,Ti91.63Mo8.30Fe1.07,87,10.1016/j.msea.2009.12.050,min2010,1,1,0,920,130,,,837,,837,,19,,,,18.5,meta,Ti-beta,Ti-omega,,ST-WQ,St at 900 deg C for 1 g then WQ. Oxygen content from Table 1. ,Ti91.63 Mo8.3 Fe1.07
240,241,Ti-6Cr-5Mo-5V-4Al,Ti80.79Cr5.25Mo2.35V4.52Al6.98Fe0.07Si0.005,88,10.1016/j.jallcom.2012.09.140,li2013,1,0,0,890,50,,,873,,875,,22,,,,13.36,meta,Ti-beta,,,ST-AC,ST at 800 deg C for 30 min and AC.,Ti80.79 Cr5.25 Mo2.35 V4.52 Al6.98 Fe0.07 Si0.005
241,242,Ti-30Nb-13Ta-5Zr,Ti70.45Nb21.42Ta4.69Zr3.44,89,10.1016/j.jmbbm.2012.01.011,narita2012,1,1,0,780,15,61,2,521,3,554,3,27,2,175,2,11.4,meta,Ti-beta,,,ST-WQ,"As-ST sample, ST at 740 deg C for 1 h then WQ. Grain size reported in section 3.1. Hardness from Fig. 7. Young modulus from Fig. 8. Other mechanical properties from Fig. 9. ",Ti70.45 Nb21.42 Ta4.69 Zr3.44
242,243,Ti-24Nb-2Zr-1Sn,Ti83.84Nb14.04Zr1.51Sn0.61,90,10.1016/j.jmbbm.2013.07.007,kent2013,0,0,0,,275,75,4,499,5,646,5,2,,,,6.61,near,Ti-alpha-dp,Ti-beta,,ST-WQ,Alloy A. Mechanical properties estimated based on Fig. 5. Strength errors assumed to be near 5 MPa. Elongation from the hot rolled specimens.,Ti83.84 Nb14.04 Zr1.51 Sn0.61
243,244,Ti-24Nb-3Zr-2Sn-3Mo,Ti80.64Nb14.93Zr1.74Sn0.91Mo1.78,90,10.1016/j.jmbbm.2013.07.007,kent2013,0,0,0,,175,72,3,534,5,673,5,5,,,,9.84,near,Ti-beta,,,ST-WQ,Alloy B. Mechanical properties estimated based on Fig. 5. Strength errors assumed to be near 5 MPa. Elongation from the hot rolled specimens.,Ti80.64 Nb14.93 Zr1.74 Sn0.91 Mo1.78
244,245,Ti-25Nb-3Zr-2Sn-5Mo,Ti78.40Nb15.33Zr1.97Sn0.98Mo3.32,90,10.1016/j.jmbbm.2013.07.007,kent2013,0,0,0,,175,68,3,491,5,618,5,7,,,,12.39,meta,Ti-beta,,,ST-WQ,Alloy C. Mechanical properties estimated based on Fig. 5. Strength errors assumed to be near 5 MPa. Elongation from the hot rolled specimens.,Ti78.4 Nb15.33 Zr1.97 Sn0.98 Mo3.32
245,246,Ti-10Nb-3Fe,Ti91.85Nb5.44Fe2.71,91,10.1016/j.jmbbm.2015.02.030,chaves2015,1,1,0,1520,,77,6,,,,,,,479,4,11.49,meta,Ti-beta,Ti-omega,,As-cast,Dynamic modulus characterization. ,Ti91.85 Nb5.44 Fe2.71
246,247,Ti-15Nb-3Fe,Ti88.84Nb8.37Fe2.79,91,10.1016/j.jmbbm.2015.02.030,chaves2015,1,0,0,1960,,71,4,,,,,,,411,5,12.91,meta,Ti-beta,Ti-omega,,As-cast,Dynamic modulus characterization. Omega-phase presence inferred from other compositions of the same study. ,Ti88.84 Nb8.37 Fe2.79
247,248,Ti-20Nb-3Fe,Ti85.67Nb11.47Fe2.86,91,10.1016/j.jmbbm.2015.02.030,chaves2015,1,0,0,1600,,67,5,,,,,,,326,3,14.3,meta,Ti-beta,Ti-omega,,As-cast,Dynamic modulus characterization. Omega-phase presence inferred from other compositions of the same study. ,Ti85.67 Nb11.47 Fe2.86
248,249,Ti-25Nb-3Fe,Ti82.33Nb14.73Fe2.94,91,10.1016/j.jmbbm.2015.02.030,chaves2015,1,1,0,1820,,65,6,,,,,,,289,3,15.7,meta,Ti-beta,Ti-omega,,As-cast,Dynamic modulus characterization. ,Ti82.33 Nb14.73 Fe2.94
249,250,Ti-7Mo-1Fe,Ti95.21Mo3.89Fe0.89,92,10.1016/S0142-9612(01)00233-2,lin2002,0,1,0,,47,111,,,,1902,,,,435,,10.39,meta,Ti-beta,Ti-omega,,As-cast,"Vacuum-pressure type casting system, U-shaped copper hearth. 3-point bending tests at 0.5 mm/s with 36 x 5 x 1 mm specimens. ",Ti95.21 Mo3.89 Fe0.89
250,251,Ti-7Mo-3Fe,Ti93.41Mo3.91Fe2.68,92,10.1016/S0142-9612(01)00233-2,lin2002,0,1,0,,23,85,,,,2201,,,,382,,16.2,meta,Ti-beta,Ti-omega,,As-cast,"Vacuum-pressure type casting system, U-shaped copper hearth. 3-point bending tests at 0.5 mm/s with 36 x 5 x 1 mm specimens. ",Ti93.41 Mo3.91 Fe2.68
251,252,Ti-7Mo-5Fe,Ti91.60Mo3.92Fe4.49,92,10.1016/S0142-9612(01)00233-2,lin2002,0,0,0,,19,89,,,,1994,,,,347,,22.01,meta,Ti-beta,Ti-omega,,As-cast,"Vacuum-pressure type casting system, U-shaped copper hearth. 3-point bending tests at 0.5 mm/s with 36 x 5 x 1 mm specimens. Omega-phase inferred from other compositions in the same study.",Ti91.6 Mo3.92 Fe4.49
252,253,Ti-7Mo-7Fe,Ti89.77Mo3.93Fe6.30,92,10.1016/S0142-9612(01)00233-2,lin2002,0,0,0,,14,98,,,,1851,,,,367,,27.8,meta,Ti-beta,Ti-omega,,As-cast,"Vacuum-pressure type casting system, U-shaped copper hearth. 3-point bending tests at 0.5 mm/s with 36 x 5 x 1 mm specimens. Omega-phase inferred from other compositions in the same study.",Ti89.77 Mo3.93 Fe6.3
253,254,Ti-8Fe-8Ta,Ti90.39Fe7.31Ta2.30Zr0.01,93,10.1016/j.msec.2005.04.004,kuroda2005,1,0,0,690,,,,914,10,1058,10,10,,327,,24.76,meta,Ti-beta,,,ST-WQ,ST at beta-transus + 50 degC for 1 h then WQ. Hardness from Fig. 5. Tensile properties from Fig. 7. Elongation reported in the abstract. ,Ti90.39 Fe7.31 Ta2.3 Zr0.01
254,255,Ti-8Fe-8Ta-4Zr,Ti88.41Fe7.36Ta2.32Zr1.91,93,10.1016/j.msec.2005.04.004,kuroda2005,1,0,0,370,,,,934,10,1054,10,10,,331,,24.52,meta,Ti-beta,,,ST-WQ,ST at beta-transus + 50 degC for 1 h then WQ. Hardness from Fig. 5. Tensile properties from Fig. 7. Elongation reported in the abstract. ,Ti88.41 Fe7.36 Ta2.32 Zr1.91
255,256,Ti-10Fe-10Ta-4Zr,Ti85.36Fe9.58Ta2.99Zr2.08,93,10.1016/j.msec.2005.04.004,kuroda2005,1,0,0,450,,,,966,10,1086,10,6,,338,,31.21,stable,Ti-beta,,,ST-WQ,ST at beta-transus + 50 degC for 1 h then WQ. Hardness from Fig. 5. Tensile properties from Fig. 7. Elongation reported in the abstract. ,Ti85.36 Fe9.58 Ta2.99 Zr2.08
256,257,Ti-25Nb-5Mo-3Sn-2Fe-0.2O,Ti78.31Nb15.34Mo2.96Sn1.38Fe2.00,94,10.1002/adem.201901229,manshadi2020,1,0,0,2800,32,72,,,,621,,3.8,,,,17.56,meta,Ti-beta,Ti-alpha,,PM-FC,PM with hydride de-hydide (HDH) Ti and gas atomized (GA) solutes. Sintering at 1350 deg C followed by FC. Grain size roughly estimated from Fig. 1. Density > 90%. ,Ti78.31 Nb15.34 Mo2.96 Sn1.38 Fe2
257,258,Ti-25Nb-5Mo-3Sn-2Fe-0.3O,Ti78.39Nb15.26Mo2.92Sn1.39Fe2.03,94,10.1002/adem.201901229,manshadi2020,1,0,0,3600,50,75,,,,682,,7.2,,,,17.56,meta,Ti-beta,Ti-alpha,,PM-FC,PM with hydride de-hydide (HDH) Ti and gas atomized (GA) solutes. Sintering at 1350 deg C followed by FC. Grain size roughly estimated from Fig. 1. Density > 90%. ,Ti78.39 Nb15.26 Mo2.92 Sn1.39 Fe2.03
258,259,Ti-25Nb-5Mo-3Sn-2Fe-0.6O,Ti78.38Nb15.37Mo2.86Sn1.35Fe2.04,94,10.1002/adem.201901229,manshadi2020,1,0,0,5700,38,74,,,,610,,0,,,,17.54,meta,Ti-beta,Ti-alpha,,PM-FC,PM with hydride de-hydide (HDH) Ti and gas atomized (GA) solutes. Sintering at 1350 deg C followed by FC. Grain size roughly estimated from Fig. 1. Density > 90%. UTS roughly estimated from Fig. 3. Sample showed no ductility. ,Ti78.38 Nb15.37 Mo2.86 Sn1.35 Fe2.04
259,260,Ti-15Mo-3Al-1O,Ti86.49Mo7.89Al5.61,95,10.1088/2053-1591/abcb3e,xu2020,1,0,0,10000,300,,,1203,88,,,-43,,376,5,12,meta,Ti-beta,,,ST-AC,"ST at 1200 deg C for 2 h, cooling not specified (assumed AC). Compression tests in speciments with D = 4 mm x 6 mm.  Grain size roughly esitmated based on Fig. 4b. Hardness from Fig. 7. ",Ti86.49 Mo7.89 Al5.61
260,261,Ti-29Nb-2Mo-6Zr,Ti86.48Nb10.57Mo0.69Zr2.27,96,10.1016/j.jallcom.2019.153078,nunes2020,0,0,0,,315,79,1,,,,,,,297,3,6.32,near,Ti-beta,Ti-alpha-dp,,ST-WQ,"Cold rolled 90%, ST at 950 deg C for 1 h then WQ. Grain size from Fig. 3d. Alpha-dp presence disputed. ",Ti86.48 Nb10.57 Mo0.69 Zr2.27
261,262,Ti-12Mo-3Nb,Ti91.86Mo6.47Nb1.67,97,10.1016/j.jallcom.2011.11.035,gabriel2012,0,0,0,,112,105,,449,2,747,10,42,1,,,12.84,meta,Ti-beta,,,ST-WQ,ST at 950 deg C for 1 h then quenched in water. Grain size roughly estimated from Fig. 2. Mechanical properties extracted from Fig. 3. ,Ti91.86 Mo6.47 Nb1.67
262,263,Ti-35Nb-7Zr-5Ta-0.1O,Ti69.34Nb23.97Zr4.98Ta1.71,98,10.1007/s11837-004-0253-9,qazi2004,1,0,0,600,60,,,530,,590,,21,,,,10.96,meta,Ti-beta,,,ST-WQ,ST at 850 deg C for 1 h then WQ,Ti69.34 Nb23.97 Zr4.98 Ta1.71
263,264,Ti-35Nb-7Zr-5Ta-0.5O,Ti69.41Nb23.57Zr5.06Ta1.96,98,10.1007/s11837-004-0253-9,qazi2004,1,0,0,4600,23,,,937,,1014,,19,,,,10.92,meta,Ti-beta,,,ST-WQ,ST at 840 deg C for 1 h then WQ,Ti69.41 Nb23.57 Zr5.06 Ta1.96
264,265,Ti-35Nb-7Zr-5Ta-0.7O,Ti69.59Nb23.54Zr4.92Ta1.96,98,10.1007/s11837-004-0253-9,qazi2004,1,0,0,6800,28,,,1081,,1097,,21,,,,10.92,meta,Ti-beta,,,ST-WQ,ST at 900 deg C for 1 h then WQ,Ti69.59 Nb23.54 Zr4.92 Ta1.96
265,266,Ti-30Zr-5Mo,Ti77.87Zr18.90Mo3.23,99,10.1016/j.jmbbm.2011.06.020,zhao2011b,1,0,0,870,280,75,4,383,28,762,25,18,3,,,5.38,near,Ti-beta,,,ST-WQ,"ST at 850 deg C for 1 h then WQ. Tensile tests with specimens with a cross section of 10 x 1.5 mm, 40 mm length. Grain size roughly estimated based on Fig. 2. Young modulus from Fig. 6. Tensile properties from Fig. 7. ",Ti77.87 Zr18.9 Mo3.23
266,267,Ti-30Zr-6Mo,Ti77.15Zr18.98Mo3.87,99,10.1016/j.jmbbm.2011.06.020,zhao2011b,1,0,0,1340,160,63,5,459,63,723,7,33,5,,,6.41,near,Ti-beta,,,ST-WQ,"ST at 850 deg C for 1 h then WQ. Tensile tests with specimens with a cross section of 10 x 1.5 mm, 40 mm length. Grain size roughly estimated based on Fig. 2. Young modulus from Fig. 6. Tensile properties from Fig. 7. ",Ti77.15 Zr18.98 Mo3.87
267,268,Ti-30Zr-7Mo,Ti76.43Zr19.29Mo4.28,99,10.1016/j.jmbbm.2011.06.020,zhao2011b,1,0,0,1260,120,66,3,674,13,784,17,19,1,,,7.04,near,Ti-beta,,,ST-WQ,"ST at 850 deg C for 1 h then WQ. Tensile tests with specimens with a cross section of 10 x 1.5 mm, 40 mm length. Grain size roughly estimated based on Fig. 2. Young modulus from Fig. 6. Tensile properties from Fig. 7. ",Ti76.43 Zr19.29 Mo4.28
268,269,at_Ti-26Nb,Ti74.00Nb26.00,100,10.1016/j.jallcom.2019.152412,li2020,0,0,1,,575,75,,447,,,,,,227,,11.35,meta,Ti-beta,Ti-alpha-dp,,As-cast,Compression tests. Mechanical properties from Table 1 (Y0.2). Grain size roughly estimated from Fig. 2,Ti74 Nb26
269,270,at_Ti-26Nb-2Mo,Ti72.00Nb26.00Mo2.00,100,10.1016/j.jallcom.2019.152412,li2020,0,0,1,,521,67,,535,,,,,,189,,14.34,meta,Ti-beta,,,As-cast,Compression tests. Mechanical properties from Table 1 (Y0.2). Grain size roughly estimated from Fig. 2,Ti72 Nb26 Mo2
270,271,at_Ti-26Nb-4Mo,Ti70.00Nb26.00Mo4.00,100,10.1016/j.jallcom.2019.152412,li2020,0,0,1,,496,64,,621,,,,,,211,,17.24,meta,Ti-beta,,,As-cast,Compression tests. Mechanical properties from Table 1 (Y0.2). Grain size roughly estimated from Fig. 2,Ti70 Nb26 Mo4
271,272,at_Ti-26Nb-6Mo,Ti68.00Nb26.00Mo6.00,100,10.1016/j.jallcom.2019.152412,li2020,0,0,1,,584,56,,634,,,,,,218,,20.04,meta,Ti-beta,,,As-cast,Compression tests. Mechanical properties from Table 1 (Y0.2). Grain size roughly estimated from Fig. 2,Ti68 Nb26 Mo6
272,273,at_Ti-26Nb-8Mo,Ti66.00Nb26.00Mo8.00,100,10.1016/j.jallcom.2019.152412,li2020,0,0,1,,478,55,,663,,,,,,242,,22.77,meta,Ti-beta,,,As-cast,Compression tests. Mechanical properties from Table 1 (Y0.2). Grain size roughly estimated from Fig. 2,Ti66 Nb26 Mo8
273,274,at_AlNbTiV,Ti25.10Nb23.80V24.50Al26.6,101,10.1016/j.matlet.2014.11.162,stepanov2015,0,0,0,,240,,,1020,,1318,,-5,,448,12,13.71,meta,Ti-beta,,,ST-FC,"Samples homogenized at 1200 deg C for 24 h in vacuum. Cooling not specified (assumed FC). Compression tests at RT (22 deg C), rectangular specimens 7 x 5 x 5 mm3. Hardness measurements converted from 4394 (118) [MPa]",Ti25.1 Nb23.8 V24.5 Al26.6
274,275,at_HfNbTiZr,Ti25.00Nb25.00Zr25.00Hf25.00,102,10.1016/j.matlet.2014.05.134,wu2014,0,0,0,,1150,,,879,,969,,15,,,,6.34,near,Ti-beta,,,ST-FC,Samples homogenized at 1300 deg C for 6 h. Tensile tests performed at RT with dog-bone shape specimens with gauge geometry 1 x 5 x 10 mm. Real composition not measured/reported. Conclusion text conflicts with discussion (tensile tests could be performed with as-cast samples),Ti25 Nb25 Zr25 Hf25
275,276,at_TiNbZrTaHf,Ti19.70Nb18.93Zr21.23Ta19.68Hf20.46,103,10.1016/j.jallcom.2011.02.171,senkov2011,0,0,0,,150,,,929,15,,,-50,,390,,10.77,meta,Ti-beta,,,ST-FC,Samples HIPed at 1200 deg C (207 MPa) for 3 h. Compression tests with cylindrical specimens 3.7 x 5.6 mm at RT. Sample did not fracture (elongation set to -50%). ,Ti19.7 Nb18.93 Zr21.23 Ta19.68 Hf20.46
276,277,at_Ti-20Fe,Ti80.00Fe20.00,104,10.1016/j.jallcom.2019.01.346,li2019,0,1,1,,,,,1389,,1566,,-7.8,,484,,65.48,stable,Ti-beta,Ti-alpha,,As-cast,Compression tests in cylindrical samples with a diameter of 3 mm and a height of aprox. 5 mm. Hardness and elastic modulus measured by nanoidentation. Reduced elastic modulus of 44.9 GPa,Ti80 Fe20
277,278,at_Ti-20Fe-1Sn,Ti79.00Fe20.00Sn1.00,104,10.1016/j.jallcom.2019.01.346,li2019,0,1,1,,,,,1531,,1679,,-8.6,,495,,64.56,stable,Ti-beta,Ti-alpha,,As-cast,Compression tests in cylindrical samples with a diameter of 3 mm and a height of aprox. 5 mm. Hardness and elastic modulus measured by nanoidentation. Reduced elastic modulus of 49.4 GPa,Ti79 Fe20 Sn1
278,279,at_Ti-20Fe-3Sn,Ti77.00Fe20.00Sn3.00,104,10.1016/j.jallcom.2019.01.346,li2019,0,1,1,,,,,1574,,1732,,-3.5,,513,,62.79,stable,Ti-beta,Ti-alpha,TiFe,As-cast,Compression tests in cylindrical samples with a diameter of 3 mm and a height of aprox. 5 mm. Hardness and elastic modulus measured by nanoidentation. Reduced elastic modulus of 36.4,Ti77 Fe20 Sn3
279,280,at_Ti-20Fe-5Sn,Ti75.00Fe20.00Sn5.00,104,10.1016/j.jallcom.2019.01.346,li2019,0,1,1,,,,,1700,,2332,,-10.4,,558,,61.11,stable,Ti-alpha,Ti-beta,TiFe,As-cast,Compression tests in cylindrical samples with a diameter of 3 mm and a height of aprox. 5 mm. Hardness and elastic modulus measured by nanoidentation. Reduced elastic modulus of 33.6,Ti75 Fe20 Sn5
280,281,at_Ti-10Fe-3Sn-3Nb,Ti84.00Fe10.00Sn3.00Nb3.00,105,10.1016/j.msea.2017.08.060,zhao2017,0,1,0,,98,,,1470,,1950,,-50,,,,32.56,stable,Ti-beta,Ti-alpha-dp,,As-cast,Alpha-dp presence disputable. Reported elongation of -64% (replaced with -50%).,Ti84 Fe10 Sn3 Nb3
281,282,at_Ti-12Fe-3Sn-3Nb,Ti82.00Fe12.00Sn3.00Nb3.00,105,10.1016/j.msea.2017.08.060,zhao2017,0,0,0,,100,,,1600,,2080,,-50,,,,38.65,stable,Ti-beta,,,As-cast,Additional phases were not characterized. Reported elongation of -52% (replaced with -50%).,Ti82 Fe12 Sn3 Nb3
282,283,at_Ti-14Fe-3Sn-3Nb,Ti80.00Fe14.00Sn3.00Nb3.00,105,10.1016/j.msea.2017.08.060,zhao2017,0,0,0,,106,,,1880,,2400,,-32,,,,44.71,stable,Ti-beta,,,As-cast,Additional phases were not characterized. Sample with no apparent fracture in compression - deformation set to -50%.,Ti80 Fe14 Sn3 Nb3
